Repository: Pcane/Cane-Creek-State

File: GLAZE_APP_DATA.md (part 1 of 2)
# GLAZE_APP_DATA.md -- Cane Creek Glaze Studio
Last updated: 11/17/2026, 9:15:58 AM

## Glaze Library

### Active (11)
- **G21** -- Trans Earthy Brown — OX | Base: G2926B | Spanish Red Iron Oxide 12.12g, Light Rutile 2.424g | Target SG: 1.45
- **G40v2** -- Tenmoku - OX | Base: G2926B | Spanish Red Iron Oxide 39.4g, Light Rutile 3.03g | Target SG: 1.32
- **T6** -- Green - Nickel Oxide - T | Base: G2926B | Nickel Oxide 15g
- **G58** -- Grey | Base: G2926B | Rutile 18g, Cobalt Carbonate 1.8g
- **G79** -- Crystallized Blue | Base: G3806C+15Sil | Cobalt Oxide 3g, Copper Carbonate 10.5g, Light Rutile 24g
- **T1S24v2-RavNEPK** -- G-T1S24v2-RavNEPK-Dark Green | Base: RAVSUB-NEPK | Chrome Oxide 4.8g
- **T1S12-RavNEPK** -- G-T1S12-RavNEPK-Transparent Yellow | Base: RAVSUB-NEPK | Vanadium Yellow 24g
- **T2S7v2-RavNEPK** -- G-T2S7v2-RavNEPK-Light Green | Base: RAVSUB-NEPK | Nickel Oxide 36g
- **T1S36-RavNEPK** -- G-T1S36-RavNEPK-Dark Brown | Base: RAVSUB-NEPK | Manganese Dioxide 30g
- **G124v3-RavNEPK** -- Dark Red | Base: RAVSUB-NEPK | Mason 6003 48g
- **G90v2** -- Slate Green, Amber Break | Base: G3806C | RIO 9g, Titanium Dioxide 24g, Cobalt Carbonate 6g, Lithium Carbonate 6g

### Test (20)
- **G65** -- Saddle Brown | Base: G3806C | Spanish RIO 39g, Light Rutile 7.5g
- **G67** -- Blue-Green Floating Cobalt - G | Base: G3806C | Cobalt Oxide 3g, Copper Carbonate 10.5g, Light Rutile 24g
- **G30v2-RavNEPK** -- Dark Blue | Base: RAVSUB-NEPK | Cobalt Oxide 2.4240000000000004g, Light Rutile 12.120000000000001g
- **G29v3-RavNEPK** -- Corn Yellow | Base: RAVSUB-NEPK | Vanadium Yellow 14.52g, Spanish Red Iron Oxide 9.120000000000001g
- **G111-RavNEPK** -- Very Light Blue | Base: RAVSUB-NEPK | Cobalt Oxide 1.2g
- **G107-RavNEPK** -- Lime Green | Base: RAVSUB-NEPK | Copper Carbonate 6g
- **G113-RavNEPK** -- Trans Light Green | Base: RAVSUB-NEPK | Chrome Oxide 1.2000000000000002g
- **T2S11-RavNEPK** -- G-T2S11-RavNEPK-Dark Green | Base: RAVSUB-NEPK | Copper Carbonate 14.25g
- **T2S9-RavNEPK** -- G-T2S9-RavNEPK-Medium Lime | Base: RAVSUB-NEPK | Copper Carbonate 6.75g
- **T1S5-RavNEPK** -- G-T1S5-RavNEPK-Dark Blue | Base: RAVSUB-NEPK | Cobalt Oxide 3.264g
- **T1S1-RavNEPK** -- G-T1S1-RavNEPK-Light Blue | Base: RAVSUB-NEPK | Cobalt Oxide 0.6g
- **G84v2** -- Frosted Copper | Base: G3806C | RIO 4.5g, Rutile 6g, Titanium Dioxide 33g, Copper Carbonate 12g
- **G84v3** -- Olive Copper | Base: G3806C | RIO 5.1g, Titanium Dioxide 38.4g, Copper Carbonate 12g
- **G84v3-D** -- Companion to G84v3 | Base: G3806C | RIO 12g, Titanium Dioxide 38.4g, Copper Carbonate 21g
- **G65v2** -- Saddle Brown - Cobalt | Base: G3806C | Spanish RIO 32.1g, Light Rutile 7.5g, Cobalt Carbonate 1.5g
- **G65v3** -- Saddle Brown - Manganese | Base: G3806C | Spanish RIO 39g, Light Rutile 7.5g, Manganese Dioxide 6g
- **G155** -- Light Blue, Dark Recess | Base: G3806C | Cobalt Carbonate 1.8g, Titanium Dioxide 24g, Lithium Carbonate 6g
- **T11v2** -- Cedar A | Base: G2926B | Red Iron Oxide 9g, Light Rutile 12g
- **T11v3** -- Cedar B | Base: G2926B | Red Iron Oxide 10.5g, Light Rutile 9g
- **T11v4** -- Cedar C | Base: G2926B | Red Iron Oxide 9g, Light Rutile 12g, Vanadium Yellow 6g

### Inactive (268)
- **G1** -- G1 — Light Transparent Blue — OX | Base: G2926B | Cobalt Oxide 12.1g
- **G2** -- G2 — Mid-Light Transparent Blue — OX | Base: G2926B | Cobalt Oxide 19.4g
- **G3** -- G3 — Transparent UNC Blue — MS | Base: G2926B | Mason 6374 7.273g
- **G6** -- G6 — Opaque Dark Blue — OX | Base: G2926B | Cobalt Oxide 2.424g
- **G7** -- G7 — Light Transparent Green — MS | Base: G2926B | Mason 6206 16.968g
- **G8** -- G8 — Transparent Green — MS | Base: G2926B | Mason 6254 8.484g
- **G9** -- G9 — Sage Green — MS | Base: G2926B | Mason 6280 4.848g
- **G10** -- G10 — Soft Sage-Celadon — MS | Base: G2926B | 9% Mason 6280 slurry 39.6g, 1.2% Chrome Oxide slurry 46.2g
- **G11** -- Dark Green | Base: G2926B | Chrome Oxide 3g | Target SG: 1.29
- **G12** -- G12 — Vanadium Yellow — OX | Base: G2926B | Vanadium Yellow 14.544g | Target SG: 1.32
- **G13** -- G13 — Chartreuse — MS | Base: G2926B | Mason 6236 19.392g
- **G14** -- G14 — Transparent Pink — MS | Base: G2926B | Mason 6001 19.392g
- **G15** -- G15 — Transparent Red — MS | Base: G2926B | Mason 6021 6.06g
- **G16** -- White — OX | Base: G2926B | Tin Oxide 4.848g | Target SG: 1.32
- **G17** -- G17 — Light Tan — OX | Base: G2926B | Spanish Red Iron Oxide 1.26g
- **G18** -- G18 — Dark Tan — OX | Base: G2926B | Spanish Red Iron Oxide 6.787g
- **G19** -- G19 — Light Brown — MS | Base: G2926B | Mason 6103 16.968g
- **G20** -- G20 — Light-Dark Brown (olive/golden) — MS | Base: G2926B | Mason 6108 8.484g
- **G22** -- G22 — Grey — MS | Base: G2926B | Mason 6600 1.309g
- **G23** -- G23 — Black — MS | Base: G2926B | Mason 6600 12.12g
- **G24** -- G24 — Clear Gloss — OX | Base: G2926B | no colorant | Target SG: 1.32
- **G25** -- Chrome-Tin Cranberry Pink — OX | Base: G1214M | Chrome Oxide 0.364g, Tin Oxide 25.2g | Target SG: 1.32
- **G25HC** -- G25-HC — Chrome-Tin Cranberry Red, High Calcium — OX/HC | Base: G1214M | Chrome Oxide 0.364g, Tin Oxide 25.2g, Wollastonite W-20 28.3g | Target SG: 1.32
- **G26** -- Sky Blue — OX | Base: G2926B | Copper Carbonate 1.818g, Light Rutile 3.03g | Target SG: 1.32
- **G27** -- G27 — Copper Transparent Green — OX | Base: G2926B | Copper Carbonate 3.03g, Light Rutile 3.03g | Target SG: 1.32
- **G28** -- G28 — Chrome Green + Iron Break — OX | Base: G2926B | Chrome Oxide 1.212g, Spanish Red Iron Oxide 3.03g | Target SG: 1.32
- **G29** -- G29 — Vanadium Yellow + Iron Edge — OX | Base: G2926B | Vanadium Yellow 14.544g, Spanish Red Iron Oxide 1.515g | Target SG: 1.32
- **G30** -- G30 — Cobalt Blue + Rutile Break — OX | Base: G2926B | Cobalt Oxide 2.424g, Light Rutile 6.06g | Target SG: 1.32
- **G31** -- G31 — Sage Green + Rutile — MX | Base: G2926B | Mason 6280 4.848g, Light Rutile 3.03g, Spanish Red Iron Oxide 1.818g | Target SG: 1.32
- **G32** -- G32 — Iron Brown Light — OX | Base: G2926B | Spanish Red Iron Oxide 18.18g, Light Rutile 9.09g | Target SG: 1.32
- **G33** -- G33 — Iron Brown + Manganese — OX | Base: G2926B | Spanish Red Iron Oxide 24.24g, Light Rutile 6.06g, Manganese Dioxide 3.03g | Target SG: 1.32
- **G34** -- G34 — Black + Rutile + Manganese — MX | Base: G2926B | Mason 6600 12.12g, Light Rutile 6.06g, Manganese Dioxide 3.03g | Target SG: 1.32
- **G35** -- G35 — UNC Blue + Rutile — MX | Base: G2926B | Mason 6374 7.273g, Light Rutile 3.03g | Target SG: 1.32
- **G36** -- G36 — Turquoise — OX | Base: G2926B | Copper Carbonate 4.848g | Target SG: 1.32
- **G37** -- G37 — Aubergine — OX | Base: G2926B | Manganese Dioxide 9.696g, Cobalt Oxide 0.727g | Target SG: 1.32
- **G38** -- Orange — OX | Base: G2926B | Light Rutile 19.392g | Target SG: 1.3
- **G39** -- G39 — Warm Ivory — OX | Base: G2926B | Tin Oxide 9.696g, Spanish Red Iron Oxide 0.727g | Target SG: 1.32
- **G40** -- G40 — Tenmoku Iron Black — OX | Base: G2926B | Spanish Red Iron Oxide 21.816g | Target SG: 1.32
- **G41** -- G41 — Deep Teal — OX | Base: G2926B | Cobalt Carbonate 1.212g, Copper Carbonate 2.424g | Target SG: 1.32
- **G42** -- G42 — Warm Amber — OX | Base: G2926B | Manganese Dioxide 4.848g, Spanish Red Iron Oxide 2.424g | Target SG: 1.32
- **G43** -- G43 — Celadon Grey-Green — OX | Base: G2926B | Spanish Red Iron Oxide 0.727g, Titanium Dioxide 4.848g | Target SG: 1.32
- **G44** -- Sand - OX | Base: G2926B | Light Rutile 12.12g, Spanish Red Iron Oxide 6.06g | Target SG: 1.32
- **G45** -- Olive Brown - OX | Base: G2926B | Spanish Red Iron Oxide 18.18g, Chrome Oxide 1.818g | Target SG: 1.32
- **G46** -- Copper Blue-Green - OX | Base: G2926B | Copper Carbonate 3.636g, Spanish Red Iron Oxide 3.03g | Target SG: 1.35
- **G30v2** -- Light Transparent Blue-Green, Break - OX | Base: G2926B | Cobalt Oxide 2.424g, Light Rutile 12.12g | Target SG: 1.32
- **G30v3** -- Transparent Blue Wash - OX | Base: G2926B | Cobalt Oxide 2.424g, Light Rutile 6.06g | Target SG: 1.33
- **G30v4** -- Transparent Medium Blue - OX | Base: G2926B | Cobalt Oxide 2.424g, Light Rutile 6.06g | Target SG: 1.36
- **G30v5** -- Uniform Transparent Blue - OX | Base: G2926B | Cobalt Oxide 2.424g, Light Rutile 6.06g | Target SG: 1.38
- **G29v2** -- Light Vanadium Yellow Iron Edge - OX | Base: G2926B | Vanadium Yellow 14.544g, Red Iron Oxide 4.545g | Target SG: 1.32
- **G25v2** -- Chrome-Tin Cranberry Red - OX | Base: G1214M | Chrome Oxide 0.727g, Tin Oxide 25.2g | Target SG: 1.38
- **G38v2** -- Orange Satin - OX | Base: G2926B | Light Rutile 19.392g | Target SG: 1.3
- **G30v6** -- Transparent Blue, Darker Break - OX | Base: G2926B | Cobalt Oxide 2.424g, Red Iron Oxide 4.85g | Target SG: 1.32
- **G38v3** -- Rutile Amber - OX | Base: G2926B | Light Rutile 19.392g, Red Iron Oxide 6.06g | Target SG: 1.3
- **TG1** -- v26v2 - TG | Base: G2926B | no colorant
- **TG2** -- G26v2 light green - TG | Base: G2926B | Copper Carbonate 4.9g, Light Rutile 4.09g | Target SG: 1.314
- **G21v2** -- Light Gold-Amber - OX | Base: G2926B | Spanish Red Iron Oxide 12.12g, Light Rutile 6.06g
- **G25v3** -- Chrome-Tin Coat Thickness Test - OX | Base: G1214M | Chrome Oxide 1.09g, Tin Oxide 25.2g
- **G47** -- Lime Green - OX | Base: G3806C | Copper Carbonate 4.9g, Light Rutile 4.09g | Target SG: 1.35
- **G48** -- Copper-Iron on Copper Base - OX | Base: G3806C | Copper Carbonate 3.636g, Spanish Red Iron Oxide 3.03g | Target SG: 1.35
- **G49** -- Floating Blue - OX | Base: G49-base (own base, not G2926B/G1214M/G3806C) | Nepheline Syenite 180g, Ferro Frit 3134 216g, Silica 84g, EPK Kaolin 120g, Spanish Red Iron Oxide 12g, Cobalt Oxide 7.2g, Light Rutile 24g
- **G50** -- Celadon RIO Test - OX | Base: G2926B | Spanish Red Iron Oxide 6.06g
- **G51** -- Nickel Carbonate Test - OX | Base: G2926B | Nickel Carbonate 6.06g
- **G52** -- Holly's Gold - OX | Base: G52-base (own base, not G2926B/G1214M/G3806C) | Ferro Frit 3134 120g, Dolomite 120g, Spodumene 120g, Ball Clay 120g, Silica 120g, Tin Oxide 18g, Spanish Red Iron Oxide 12g
- **G53** -- Satin Pearl Brown - OX | Base: G2926B | G-200 EU Feldspar 240g, Ferro Frit 3124 54g, Whiting 96g, Talc 54g, EPK Kaolin 60g, Silica 96g, Spanish Red Iron Oxide 12.12g, Light Rutile 2.424g
- **G29v3** -- Corn Yellow | Base: G2926B | Vanadium Yellow 14.544g, Spanish Red Iron Oxide 9.09g | Target SG: 1.34
- **T1** -- Mason 6003 | Base: G2926B | Mason 6003 8.48g
- **T2** -- Mason 6103 Golden Brown | Base: G2926B | Mason 6103 8.48g | Target SG: 1.35
- **T3** -- Rutile orange | Base: G2926B | Light Rutile 26.2g | Target SG: 1.3
- **T5** -- Blue-Green Cobalt-Chrome - T | Base: G2926B | Cobalt Oxide 7.8g, Chrome Oxide 4.8g
- **T7** -- Mustard-Amber - Manganese Dioxide - T | Base: G2926B | Manganese Dioxide 12g
- **T8** -- Red - Mason 6021 - T | Base: G2926B | Mason 6021 66g
- **G54** -- Shino Base (control) - T | Base: Own base | Tile 6 270g, Nepheline Syenite 180g, Spodumene 90g, Soda Ash 60g
- **G55** -- Amber Shino - OX | Base: Own base | Tile 6 270g, Nepheline Syenite 180g, Spodumene 90g, Soda Ash 60g, Red Iron Oxide 12g
- **G56** -- Light Green Shino - Chrome Route - MX | Base: Own base | Tile 6 270g, Nepheline Syenite 180g, Spodumene 90g, Soda Ash 60g, Chrome Oxide 0.9g, Red Iron Oxide 6g
- **G57** -- Light Green Shino - Copper Route - MX | Base: Own base | Tile 6 270g, Nepheline Syenite 180g, Spodumene 90g, Soda Ash 60g, Copper Carbonate 1.8g, Red Iron Oxide 6g
- **G59** -- Light Lime | Base: G2926B | Rutile 18g, Cobalt Carbonate 0.9g, Copper Carbonate 1.8g
- **G60** -- Parakeet Yellow Attempt - MS | Base: G2926B | Zircopax 48g, Mason Praseodymium Yellow Stain 36g
- **G62** -- Red Gold Attempt - MX | Base: G2926B | Rutile 24g, Red Iron Oxide 18g
- **G63** -- Red Gold Attempt - More Rutile - MX | Base: G2926B | Rutile 30g, Red Iron Oxide 12g
- **G49v2** -- Floating Blue - OX | Base: G49-base (own base, not G2926B/G1214M/G3806C) | Nepheline Syenite 180g, Ferro Frit 3134 216g, Silica 84g, Tile 6 120g, Spanish Red Iron Oxide 12g, Cobalt Oxide 7.2g, Light Rutile 24g
- **G53v2** -- Satin Pearl Brown - OX | Base: G2926B | G-200 EU Feldspar 240g, Ferro Frit 3124 54g, Whiting 96g, Talc 54g, Tile 6 60g, Silica 96g, Spanish Red Iron Oxide 12.12g, Light Rutile 2.424g
- **T10** -- Mason red 6003 transparent - T | Base: G2926B | mason 6003 8.39g, tin oxide 4.69g
- **T11** -- G38v4 Rutile amber cloud - T | Base: G2926B | Light Rutile 19.38g, Red Iron Oxide 6.06g
- **T12** -- Orange | Base: G2926B | Mason 6028 44.004g, RIO 8.251g
- **G64** -- Frosted Light Green | Base: G3806C | Copper Carbonate 9g, Light Rutile 27g
- **G66** -- Yellow-Brown Rutile Float - G | Base: G3806C | Spanish RIO 15g, Light Rutile 27g
- **T14** -- cobalt blue with rutile break on G3806C - T | Base: G3806C | Cobalt Oxide 2.232g, Light Rutile 7.61g
- **G68** -- Chrome-Tin Red -- Hansen Dose - G | Base: G1214M | Chrome Oxide 2.7g, Tin Oxide 45g
- **T15** -- Honey amber - T | Base: Blend (no base pour) | Glaze G12 150g, Glaze G29v2 450g
- **G25v4** -- Chrome-Tin Pink Test | Base: G1214M | Chrome Oxide 0.36g, Tin Oxide 58.8g
- **G25v5** -- Chrome-Tin Deep Red Test | Base: G1214M | Chrome Oxide 0.6g, Tin Oxide 66g
- **G47v2** -- Base Comparison G2926B - MX | Base: G2926B | Copper Carbonate 4.9g, Light Rutile 4.09g
- **G47v3** -- Base Comparison G3806C - MX | Base: G3806C | Copper Carbonate 4.9g, Light Rutile 4.09g
- **G47v4** -- G47v4 Lime | Base: G1214M | Copper Carbonate 4.9g, Light Rutile 4.09g
- **T2v2** -- Mason 6103 Golden Brown - stain | Base: G2926B | Mason 6103 8.48g | Target SG: 1.44
- **G69** -- Nep Sye Red A (Britt) - MX | Base: G69-base (own base, not G2926B/G1214M/G3806C) | Nepheline Syenite 96g, Silica 192g, Whiting 120g, EPK Kaolin 66g, Gerstley Borate 126g, Tin Oxide 30g, Chrome Oxide 0.9g, Cobalt Carbonate 1.5g
- **G70** -- Nep Sye Red B (Britt) - MX | Base: G70-base (own base, not G2926B/G1214M/G3806C) | Nepheline Syenite 108g, Silica 180g, Whiting 120g, Ball Clay 108g, Ferro Frit 3134 84g, Tin Oxide 45g, Chrome Oxide 1.2g, Cobalt Carbonate 1.5g, Bentonite 12g
- **G71** -- GA6-A Amber Honey (Digitalfire) - OX | Base: G71-base (own base, not G2926B/G1214M/G3806C) | Alberta Slip 480g, Ferro Frit 3134 120g, Iron Oxide 12g
- **G72** -- GA6-B Amber Honey No-Variegation (Digitalfire) - OX | Base: G72-base (own base, not G2926B/G1214M/G3806C) | Alberta Slip 480g, Ferro Frit 3195 120g, Iron Oxide 12g
- **G25v6** -- Chrome-Tin Pink Test | Base: G1214M | Chrome Oxide 0.48g, Tin Oxide 61.5g
- **G73** -- Mason 6088 Dark Red Stain Test | Base: G2926B | Mason 6088 27g
- **G74** -- Mason 6238 Stain Test | Base: G2926B | Mason 6238 48g
- **G80** -- Autumn Gold - Oatmeal - MX | Base: G3806C+15Sil | RIO 12g, Rutile 21g, Titanium Dioxide 12g
- **G81** -- Classic Rutile Blue - MX | Base: G3806C+15Sil | Rutile 27g
- **G82** -- Tomato Red - MX | Base: G3806C+15Sil | RIO 42g, Titanium Dioxide 12g
- **G83** -- Floating Khaki - Tea Dust - MX | Base: G3806C+15Sil | RIO 27g, Rutile 18g
- **G84** -- Frosted Copper - Oil Spot - MX | Base: G3806C+15Sil | RIO 4.5g, Rutile 6g, Titanium Dioxide 33g, Copper Carbonate 12g
- **G85** -- Plum - Eggplant - MX | Base: G3806C+15Sil | RIO 9g, Titanium Dioxide 24g, Cobalt Carbonate 6g
- **G86** -- Chun Blue - Celadon Mimic - MX | Base: G3806C+15Sil | RIO 1.2g, Titanium Dioxide 9g
- **G87** -- Khaki Brown - MX | Base: G3806C+15Sil | RIO 6g, Rutile 18g, Titanium Dioxide 12g, Chrome Oxide 12g
- **G88** -- Classic Sapphire Float - MX | Base: G3806C+15Sil | Cobalt Carbonate 6g
- **G81v2** -- Classic Rutile Blue, RIO Added - MX | Base: G3806C+15Sil | Rutile 27g, RIO 4.5g
- **G86v2** -- Chun Blue - Celadon Mimic, RIO and Titanium Raised - MX | Base: G3806C+15Sil | RIO 6g, Titanium Dioxide 18g
- **G89** -- Floating Khaki - Tea Dust L - MX | Base: G3806C+15Sil | RIO 27g, Rutile 18g, Lithium Carbonate 6g
- **G90** -- Plum - Eggplant L - MX | Base: G3806C+15Sil | RIO 9g, Titanium Dioxide 24g, Cobalt Carbonate 6g, Lithium Carbonate 6g
- **G91** -- G1214M Clear - OX | Base: G1214M | no colorant
- **K5Gloss** -- Dark Blue | Base: G2926B | Cobalt Oxide 6g
- **K8Gloss** -- Yellow Green Chartreuse | Base: G2926B | Mason 6254 21g
- **K19Gloss** -- Light Light Brown | Base: G2926B | RIO 8.4g
- **K20Gloss** -- Light Brown | Base: G2926B | RIO 16.8g
- **G12Gloss** -- Yellow | Base: G2926B | Vanadium Yellow 36g
- **G93** -- Tan | Base: G2926B | RIO 3.12g
- **T16** -- Dark Brown - T | Base: G2926B | mason  dark brown 6107 54g
- **G94** -- Dark Brown - G | Base: G2926B | mason  dark brown 6107 54g
- **G100** -- Light Blue | Base: G2926B | Mason 6376 9g
- **B-01** -- Chrome Oxide 0.15% | Base: G2926B | Chrome Oxide 0.8999999999999999g
- **B-02** -- Chrome Oxide 0.25% | Base: G2926B | Chrome Oxide 1.5g
- **B-03** -- Chrome Oxide 0.35% | Base: G2926B | Chrome Oxide 2.0999999999999996g
- **B-04** -- Cobalt Oxide 0.1% | Base: G2926B | Cobalt Oxide 0.6000000000000001g
- **B-05** -- Cobalt Oxide 0.2% | Base: G2926B | Cobalt Oxide 1.2000000000000002g
- **B-06** -- Cobalt Oxide 0.3% | Base: G2926B | Cobalt Oxide 1.7999999999999998g
- **B-07** -- Copper Carbonate 0.4% | Base: G2926B | Copper Carbonate 2.4000000000000004g
- **B-08** -- Copper Carbonate 0.7% | Base: G2926B | Copper Carbonate 4.199999999999999g
- **B-09** -- Copper Carbonate 1% | Base: G2926B | Copper Carbonate 6g
- **B-10** -- Manganese Dioxide 2% | Base: G2926B | Manganese Dioxide 12g
- **B-11** -- Manganese Dioxide 3% | Base: G2926B | Manganese Dioxide 18g
- **B-12** -- Manganese Dioxide 4% | Base: G2926B | Manganese Dioxide 24g
- **B-13** -- Spanish Red Iron Oxide 1% | Base: G2926B | Spanish Red Iron Oxide 6g
- **B-14** -- Spanish Red Iron Oxide 2% | Base: G2926B | Spanish Red Iron Oxide 12g
- **B-15** -- Spanish Red Iron Oxide 3.5% | Base: G2926B | Spanish Red Iron Oxide 21g
- **B-31** -- Light Blue | Base: G2926B | Mason 6376 9g, Cobalt Oxide 0.30000000000000004g
- **B-32** -- Light Green | Base: G2926B | Mason 6206 9g, Chrome Oxide 0.48g
- **B-33** -- Muted Yellow-Green | Base: G2926B | Mason 6236 15g, Chrome Oxide 0.48g
- **B-34** -- Turquoise Dark | Base: G2926B | Cobalt Oxide 4.199999999999999g, Chrome Oxide 2.4000000000000004g
- **B-35** -- Turquoise Medium | Base: G2926B | Cobalt Oxide 3g, Chrome Oxide 1.7999999999999998g
- **B-36** -- Turquoise Light | Base: G2926B | Cobalt Oxide 2.0999999999999996g, Chrome Oxide 1.2000000000000002g
- **B-37** -- Amber Pale | Base: Own base | Alberta Slip 480g, Ferro Frit 3195 120g, Iron Oxide 6g
- **B-38** -- Amber Medium-Red | Base: Own base | Alberta Slip 480g, Ferro Frit 3195 120g, Iron Oxide 12g
- **B-39** -- Amber Dark | Base: Own base | Alberta Slip 480g, Ferro Frit 3195 120g, Iron Oxide 18g
- **G106** -- Green Pale | Base: FAKECELADON | Copper Carbonate 3g
- **G107** -- Green Medium | Base: FAKECELADON | Copper Carbonate 6g
- **G108** -- Medium Lime | Base: FAKECELADON | Copper Carbonate 12g
- **G109** -- Very Light Pale Blue | Base: FAKECELADON | Cobalt Oxide 0.30000000000000004g
- **G110** -- Blue Light-Medium | Base: FAKECELADON | Cobalt Oxide 0.6000000000000001g
- **G111** -- Blue Medium | Base: FAKECELADON | Cobalt Oxide 1.2000000000000002g
- **G112** -- Very Light Green | Base: FAKECELADON | Chrome Oxide 0.6000000000000001g
- **G113** -- Medium Green | Base: FAKECELADON | Chrome Oxide 1.2000000000000002g
- **G114** -- Green Medium | Base: FAKECELADON | Chrome Oxide 1.7999999999999998g
- **G115** -- Pink Pale | Base: FAKECELADON | Manganese Dioxide 9g
- **G116** -- Pink-Purple Medium | Base: FAKECELADON | Manganese Dioxide 15g
- **G117** -- Purple Dark | Base: FAKECELADON | Manganese Dioxide 21g
- **G118** -- Amber Pale | Base: FAKECELADON | Spanish Red Iron Oxide 3g
- **G119** -- Amber-Sage Light | Base: FAKECELADON | Spanish Red Iron Oxide 6g
- **G120** -- Light Amber | Base: FAKECELADON | Spanish Red Iron Oxide 9g
- **G121** -- Medium Amber | Base: FAKECELADON | Spanish Red Iron Oxide 15g
- **G122-Rav** -- Very Light Pink | Base: RAVSUB | Mason 6001 15g
- **G123-Rav** -- Pink | Base: RAVSUB | Mason 6001 30g
- **G124-Rav** -- Light Red | Base: RAVSUB | Mason 6003 15g
- **G125-Rav** -- Medium Red | Base: RAVSUB | Mason 6003 30g
- **T12v2-Rav** -- Orange | Base: RAVSUB | Mason 6028 43.980000000000004g, Spanish Red Iron Oxide 8.28g
- **G30v2-Rav** -- Dark Blue | Base: RAVSUB | Cobalt Oxide 2.4240000000000004g, Light Rutile 12.120000000000001g
- **G109-Rav** -- Light Blue | Base: RAVSUB | Cobalt Oxide 0.30000000000000004g
- **G112-Rav** -- Very Light Green | Base: RAVSUB | Chrome Oxide 0.6000000000000001g
- **G113-Rav** -- Medium Green | Base: RAVSUB | Chrome Oxide 1.2000000000000002g
- **T6-Rav** -- Nickel (color TBD) | Base: RAVSUB | Nickel Oxide 15g
- **T11-Rav** -- Amber-Brown | Base: RAVSUB | Light Rutile 19.38g, Spanish Red Iron Oxide 6.0600000000000005g
- **G106-Rav** -- Light Green | Base: RAVSUB | Copper Carbonate 3g
- **G107-Rav** -- Medium Green | Base: RAVSUB | Copper Carbonate 6g
- **G108-Rav** -- Medium Lime | Base: RAVSUB | Copper Carbonate 12g
- **G11-Rav** -- Light Green | Base: RAVSUB | Chrome Oxide 3g
- **G116-Rav** -- Light Brown | Base: RAVSUB | Manganese Dioxide 15g
- **G117-Rav** -- Medium Brown | Base: RAVSUB | Manganese Dioxide 21g
- **G124v2-Rav** -- Dark Red | Base: RAVSUB | Mason 6003 36g
- **G73-Rav** -- Dark Red | Base: RAVSUB | Mason 6088 27g
- **G88v2-Rav** -- Dark Blue | Base: RAVSUB | Cobalt Carbonate 6g
- **G29v3-Rav** -- Corn Yellow | Base: RAVSUB | Vanadium Yellow 14.52g, Spanish Red Iron Oxide 9.120000000000001g
- **G30v2-RavX** -- Dark Blue (mixing error) | Base: RAVSUB | Cobalt Oxide 12.110400000000002g, Light Rutile 12.110400000000002g
- **G109-RavX** -- Light Blue (mixing error) | Base: RAVSUB | Cobalt Oxide 1.4969999999999999g
- **B-37-Alt** -- Amber Pale (altered ratio) | Base: Own base | Alberta Slip 393.44262295081967g, Ferro Frit 3195 196.72131147540983g, Iron Oxide 9.836065573770492g
- **BLD1** -- Dark Blue with White Break | Base: Own base | G11-Rav (pre-mixed glaze slurry, 10g of the blend) 141.0769g, G88v2-Rav (pre-mixed glaze slurry, 32.53g of the blend) 458.9231g
- **G111-Rav** -- Blue Medium (RAVSUB) | Base: RAVSUB | Cobalt Oxide 1.2g
- **G128-Rav** -- G128 - Mason 6236 3% | Base: RAVSUB | Mason 6236 18g
- **G143-Rav** -- Dark Corn | Base: RAVSUB | Vanadium Yellow 29.04g, Spanish Red Iron Oxide 18.24g
- **T1S1** -- G-T1S1-Light Blue | Base: RAVSUB | Cobalt Oxide 0.6g
- **T1S2** -- G-T1S2-Cobalt Oxide 0.21% | Base: RAVSUB | Cobalt Oxide 1.266g
- **T1S3** -- G-T1S3-Cobalt Oxide 0.32% | Base: RAVSUB | Cobalt Oxide 1.932g
- **T1S4** -- G-T1S4-Cobalt Oxide 0.43% | Base: RAVSUB | Cobalt Oxide 2.598g
- **T1S5** -- G-T1S5-Dark Blue | Base: RAVSUB | Cobalt Oxide 3.264g
- **T1S6** -- G-T1S6-Cobalt Oxide 0.66% | Base: RAVSUB | Cobalt Oxide 3.93g
- **T1S7** -- G-T1S7-Cobalt Oxide 0.77% | Base: RAVSUB | Cobalt Oxide 4.596g
- **T1S8** -- G-T1S8-Cobalt Oxide 0.88% | Base: RAVSUB | Cobalt Oxide 5.262g
- **T1S9** -- G-T1S9-Cobalt Oxide 0.99% | Base: RAVSUB | Cobalt Oxide 5.928g
- **T1S10** -- G-T1S10-Vanadium Yellow 2.66% | Base: RAVSUB | Vanadium Yellow 15.972g
- **T1S11** -- G-T1S11-Medium Yellow | Base: RAVSUB | Vanadium Yellow 19.31g
- **T1S12** -- G-T1S12-Vanadium Yellow 3.77% | Base: RAVSUB | Vanadium Yellow 22.648g
- **T1S13** -- G-T1S13-Vanadium Yellow 4.33% | Base: RAVSUB | Vanadium Yellow 25.986g
- **T1S14** -- G-T1S14-Vanadium Yellow 4.89% | Base: RAVSUB | Vanadium Yellow 29.324g
- **T1S15** -- G-T1S15-Vanadium Yellow 5.44% | Base: RAVSUB | Vanadium Yellow 32.662g
- **T1S16** -- G-T1S16-Vanadium Yellow 6.0% | Base: RAVSUB | Vanadium Yellow 36g
- **T1S17** -- G-T1S17-Chrome Oxide 0.05% | Base: RAVSUB | Chrome Oxide 0.3g
- **T1S18** -- G-T1S18-Chrome Oxide 0.11% | Base: RAVSUB | Chrome Oxide 0.686g
- **T1S19** -- G-T1S19-Chrome Oxide 0.18% | Base: RAVSUB | Chrome Oxide 1.072g
- **T1S20** -- G-T1S20-Chrome Oxide 0.24% | Base: RAVSUB | Chrome Oxide 1.457g
- **T1S21** -- G-T1S21-Chrome Oxide 0.31% | Base: RAVSUB | Chrome Oxide 1.843g
- **T1S22** -- G-T1S22-Chrome Oxide 0.37% | Base: RAVSUB | Chrome Oxide 2.228g
- **T1S23** -- G-T1S23-Chrome Oxide 0.44% | Base: RAVSUB | Chrome Oxide 2.614g
- **T1S24** -- G-T1S24-Chrome Oxide 0.5% | Base: RAVSUB | Chrome Oxide 3g
- **T1S25** -- G-T1S25-Cobalt Carbonate 0.5% | Base: RAVSUB | Cobalt Carbonate 3g
- **T1S26** -- G-T1S26-Cobalt Carbonate 0.75% | Base: RAVSUB | Cobalt Carbonate 4.5g
- **T1S27** -- G-T1S27-Cobalt Carbonate 1.0% | Base: RAVSUB | Cobalt Carbonate 6g
- **T1S28** -- G-T1S28-Cobalt Carbonate 1.25% | Base: RAVSUB | Cobalt Carbonate 7.5g
- **T1S29** -- G-T1S29-Cobalt Carbonate 1.5% | Base: RAVSUB | Cobalt Carbonate 9g
- **T1S30** -- G-T1S30-Cobalt Carbonate 1.75% | Base: RAVSUB | Cobalt Carbonate 10.5g
- **T1S31** -- G-T1S31-Cobalt Carbonate 2.0% | Base: RAVSUB | Cobalt Carbonate 12g
- **T1S32** -- G-T1S32-Mottled Dark Brown | Base: RAVSUB | Manganese Dioxide 18g
- **T1S33** -- G-T1S33-Manganese Dioxide 3.5% | Base: RAVSUB | Manganese Dioxide 21g
- **T1S34** -- G-T1S34-Manganese Dioxide 4.0% | Base: RAVSUB | Manganese Dioxide 24g
- **T1S35** -- G-T1S35-Manganese Dioxide 4.5% | Base: RAVSUB | Manganese Dioxide 27g
- **T1S36** -- G-T1S36-Manganese Dioxide 5.0% | Base: RAVSUB | Manganese Dioxide 30g
- **T2S1** -- G-T2S1-Manganese Dioxide 5.5% | Base: RAVSUB | Manganese Dioxide 33g
- **T2S2** -- G-T2S2-Manganese Dioxide 6.0% | Base: RAVSUB | Manganese Dioxide 36g
- **T2S3** -- G-T2S3-Nickel Oxide 1.0% | Base: RAVSUB | Nickel Oxide 6g
- **T2S4** -- G-T2S4-Nickel Oxide 1.83% | Base: RAVSUB | Nickel Oxide 11g
- **T2S5** -- G-T2S5-Nickel Oxide 2.67% | Base: RAVSUB | Nickel Oxide 16g
- **T2S6** -- G-T2S6-Nickel Oxide 3.5% | Base: RAVSUB | Nickel Oxide 21g
- **T2S7** -- G-T2S7-Nickel Oxide 4.33% | Base: RAVSUB | Nickel Oxide 26g
- **T2S8** -- G-T2S8-Copper Carbonate 0.5% | Base: RAVSUB | Copper Carbonate 3g
- **T2S9** -- G-T2S9-Medium Lime | Base: RAVSUB | Copper Carbonate 6.75g
- **T2S10** -- G-T2S10-Copper Carbonate 1.75% | Base: RAVSUB | Copper Carbonate 10.5g
- **T2S11** -- G-T2S11-Dark Green | Base: RAVSUB | Copper Carbonate 14.25g
- **T2S12** -- G-T2S12-Copper Carbonate 3.0% | Base: RAVSUB | Copper Carbonate 18g
- **T2S13** -- G-T2S13-Light Rutile 0.5% | Base: G2926B | Light Rutile 3g
- **T2S14** -- G-T2S14-Light Rutile 1.0% | Base: G2926B | Light Rutile 6g
- **T2S15** -- G-T2S15-Light Rutile 1.5% | Base: G2926B | Light Rutile 9g
- **T2S16** -- G-T2S16-Light Rutile 2.0% | Base: G2926B | Light Rutile 12g
- **T2S17** -- G-T2S17-Light Rutile 2.5% | Base: G2926B | Light Rutile 15g
- **T2S18** -- G-T2S18-Light Rutile 3.0% | Base: G2926B | Light Rutile 18g
- **T2S19** -- G-T2S19-Light Rutile 3.5% | Base: G2926B | Light Rutile 21g
- **T2S20** -- G-T2S20-Light Rutile 4.0% | Base: G2926B | Light Rutile 24g
- **T2S21** -- G-T2S21-Iron Oxide 0.5% | Base: G2926B | Iron Oxide 3g
- **T2S23** -- G-T2S23-Iron Oxide 1.21% | Base: G2926B | Iron Oxide 7.286g
- **T2S24** -- G-T2S24-Light Speckled Brown | Base: G2926B | Iron Oxide 9.428g
- **T2S25** -- G-T2S25-Iron Oxide 1.93% | Base: G2926B | Iron Oxide 11.572g
- **T2S26** -- G-T2S26-Iron Oxide 2.29% | Base: G2926B | Iron Oxide 13.714g
- **T2S27** -- G-T2S27-Iron Oxide 2.64% | Base: G2926B | Iron Oxide 15.857g
- **T2S28** -- G-T2S28-Iron Oxide 3.0% | Base: G2926B | Iron Oxide 18g
- **T2S29** -- G-T2S29-Copper Carbonate 0.5% | Base: G3806C | Copper Carbonate 3g
- **T2S30** -- G-T2S30-Copper Carbonate 1.12% | Base: G3806C | Copper Carbonate 6.75g
- **T2S31** -- G-T2S31-Copper Carbonate 1.75% | Base: G3806C | Copper Carbonate 10.5g
- **T2S32** -- G-T2S32-Copper Carbonate 2.38% | Base: G3806C | Copper Carbonate 14.25g
- **T2S33** -- G-T2S33-Copper Carbonate 3.0% | Base: G3806C | Copper Carbonate 18g
- **T2S34** -- G-T2S34-Copper Carbonate 3.64% | Base: G3806C | Copper Carbonate 21.84g
- **T2S35** -- G-T2S35-Copper Carbonate 4.27% | Base: G3806C | Copper Carbonate 25.62g
- **T2S36** -- G-T2S36-Copper Carbonate 4.89% | Base: G3806C | Copper Carbonate 29.34g
- **T1S24-RavNEPK** -- G-T1S24-RavNEPK-Green | Base: RAVSUB-NEPK | Chrome Oxide 3g
- **T1S32-RavNEPK** -- G-T1S32-RavNEPK-Mid Brown | Base: RAVSUB-NEPK | Manganese Dioxide 18g
- **T2S7-RavNEPK** -- G-T2S7-RavNEPK-Mid Green | Base: RAVSUB-NEPK | Nickel Oxide 26g
- **G144** -- G144 - Violet | Base: G2926B | Mason 6304 Violet 36g

## Custom Bases
### G3806C -- Fluid Glossy Base Glaze
- Target SG: 1.35 | Dry lb/gal: 5.737
- Ingredients: Ferro Frit 3110 31.1%, Silica 26.3%, Tile 6 Kaolin 19.7%, Dolomite 8.7%, Strontium Carbonate 4.4%, Ferro Frit 3134 6.6%, Zinc Oxide 3.3%
- Notes: Fluid-melt by design — runs more than G2926B or G1214M. Apply thinner than usual as a starting caution (currently run at SG 1.35 for G47/G48, which is on the thicker side of that caution — worth watching). Higher thermal expansion accepted deliberately for non-functional wall/art tiles. Kaolin substituted with Tile 6 Kaolin, matching studio stock (same substitution used in G2926B).

[2026-11-13] Batch logged: 2602g dry + 3010g water -> SG 1.36 (f-factor 0.4541 at SG 1.35). Trusted f-factor 0.438 -> 0.4434. Water estimate for 2602g dry corrected 3440 -> 3270g (the 3440g figure was a default, not measured; 3440g would give about SG 1.33).

### G2926B -- Standard Clear Gloss
- Target SG: 1.35 | Dry lb/gal: 5.737
- Ingredients: Nepheline Syenite 16.6%, Ferro Frit 3134 23.1%, Tile 6 Kaolin 17.8%, Wollastonite W-20 6.3%, Silica 325 mesh 34.2%, Talc 2.1%
- Notes: Converted from built-in code to a real stored record, 2026-07-09 -- so batch logging and f-factor tracking work the same way G3806C already does. Existing confirmed f-factor (0.404) and recipe preserved exactly.

### G1214M -- Chrome-Tin Base
- Target SG: 1.35 | Dry lb/gal: 5.737
- Ingredients: Wollastonite 20%, Ferro Frit 3134 20%, G-200 EU Feldspar 20%, Tile 6 20%, Silica 325 mesh 20%
- Notes: Converted from built-in code to a real stored record, 2026-07-09. f-factor still needs a real first batch logged -- never measured, do not assume.

EPK swapped to Tile 6, 2026-07-11 (EPK discontinued, no longer available). 1:1 by percent.

### G2934Y -- G2934Y -- Silky Matte (Frit 3249)
- Target SG: 1.35 | Dry lb/gal: 5.737
- Ingredients: Ferro Frit 3249 10%, Tile 6 20.5%, Wollastonite 21.5%, Talc 14%, Nepheline Syenite 10.5%, Silica 13%, Calcined Kaolin 10.5%
- Notes: FIRING: use kiln program "User 4" (drop-and-hold then FAST/free-fall cool) -- matteness is highly cooling-rate dependent. Fast cool = silky matte (target look). Slow cool = dry, stony matte, prone to cutlery marking. Do not use a slow-cool program for this base.

KEY NOTES FROM SOURCE (Digitalfire, Tony Hansen):
- Frit 3249 is specifically why this variant works -- it releases MgO much more readily than dolomite, giving lower LOI (3.8 vs 13.6), a smoother surface, and better melt fluidity as a stain host.
- Real documented batch for reference: G2934Y + 10% stain weighed 5045g, water weighed 5450g, settled 3 days, then brought to final SG 1.43 (~48% powder / 52% water by weight). Useful as a rough sanity check against your own first batch.
- Very low thermal expansion -- resists crazing, but on some clay bodies could risk dunting if too extreme. Worth a compatibility check on the actual tile clay body.
- If too matte / cutlery marks: blend in 10-20% G2926B glossy (documented fix, cheaper than reformulating).
- Chrome-tin pink/maroon stains (Mason 6006 and similar) do not develop color in this chemistry family -- confirmed caveat, not a guess.

SKUTT KM-1027 FIRING PROGRAM -- enter as "User 4":
Seg 1: Rate 350F/hr -> 2100F, Hold 0 min
Seg 2: Rate 108F/hr -> 2200F (cone 6), Hold 10 min
Seg 3: Rate 9999 (max/free-fall) -> 2100F, Hold 30 min
Seg 4: Rate 9999 (max/free-fall) -> 150F (or off)
VERIFY the 9999 max-rate value and exact menu keystrokes against the printed KM-1027 manual before firing -- confirmed segment VALUES, not confirmed against this exact unit's menus.
Fast/free-fall cool is required for the silky matte look -- do NOT use a slow-cool program.

EPK swapped to Tile 6, 2026-07-11 (EPK discontinued, no longer available). 1:1 by percent.

### G3806C+15Sil -- G3806C + 15% Silica (Crystal Growth Series)
- Target SG: 1.35 | Dry lb/gal: 5.737
- Ingredients: Silica 35.82%, Kaolin (Tile 6) 17.13%, Dolomite 7.57%, Strontium Carbonate 3.83%, Ferro Frit 3110 27.04%, Ferro Frit 3134 5.74%, Zinc Oxide 2.87%
- Notes: Standard G3806C recipe + 15% additional dry silica by weight, then renormalized to 100%. Targets a SiO2:flux ratio closer to G49-base. Built for the G79-G88 crystal-growth series. Dry-mix only -- no separate wet-stock jar, mixed fresh from raw powder each batch.

### RAVSUB -- Ravenscrag Slip Sub -- EPK version (do not mix)
- Target SG: 1.35 | Dry lb/gal: 5.737
- Ingredients: G-200 EU Feldspar 23.02%, Ferro Frit 3134 20%, Silica 19.25%, EPK Kaolin 17.18%, Wollastonite W-20 13.81%, Dolomite 6.49%, Barium Carbonate 0.26%
- Notes: Solved via non-negative least squares against Ravenscrag Slip's real oxide analysis -- major oxides (SiO2/Al2O3/CaO/K2O/MgO) match closely; Fe2O3/TiO2 run low since this uses clean studio materials instead of a natural iron-bearing clay. | Actively being expanded as the preferred base for new colorant testing (2026-08-21) -- chosen specifically for its barium-driven brightness and gloss quality, which Peter prefers over G2926B/FAKECELADON's character. Also being used to retest known problem glazes (crawling on T6/T11, pinholing on copper/manganese-family colorants) to see if RAVSUB's different flux chemistry resolves them.

EPK VERSION -- no longer mixed as of 2026-10-15 (EPK discontinued). Use RAVSUB-NEPK (NON-EPK, Grolleg) for all new batches. Kept for the record: every -Rav glaze and RAVSUB walk-test square was fired on this EPK version.

### FAKECELADON -- Fake Celadon Base
- Target SG: 1.35 | Dry lb/gal: 5.737
- Ingredients: Nepheline Syenite 16.6%, Ferro Frit 3134 23.1%, Grolleg Kaolin 17.8%, Wollastonite W-20 6.3%, Silica 325 mesh 34.2%, Talc 2.1%
- Notes: fFactor 0.404 borrowed from G2926B as a working estimate, not yet independently measured -- reasonable starting point since only the kaolin changed (Tile 6 -> Grolleg, same 17.8% share), everything else in the recipe identical. Grolleg has somewhat lower plasticity than Tile 6 per Digitalfire, so the real f-factor could differ modestly -- log a real batch and measure directly once mixed, per this studio's standing rule.

[2026-08-22] f-factor corrected from 0.404 (borrowed G2926B estimate) to 0.5053 (real value from actual dry/water mix amounts).

### RAVSUB-NEPK -- Ravenscrag Slip Sub -- NON-EPK (Grolleg)
- Target SG: 1.35 | Dry lb/gal: 4.868
- Ingredients: G-200 EU Feldspar 23.02%, Ferro Frit 3134 20%, Silica 19.25%, Grolleg Kaolin 17.18%, Wollastonite W-20 13.81%, Dolomite 6.49%, Barium Carbonate 0.26%
- Notes: NON-EPK BASE, created 2026-10-15. Grolleg Kaolin swapped 1:1 for EPK Kaolin; every other material and percentage unchanged from RAVSUB. UMF check before switching: every oxide within 2% of the EPK version except K2O +9.8% (Grolleg carries ~1.9% K2O; total KNaO only +3%), Fe2O3 -11%, TiO2 -88%. Si:Al 9.45 vs 9.33. Expected melt/gloss essentially unchanged; slightly lower titanium may help iron color. Not fired-tested before adoption (no EPK left to keep the old version). Grolleg is less plastic than EPK -- watch for settling/hard-packing. Glazes on this base use the -RavNEPK suffix. All -Rav glazes and RAVSUB walk-test squares were fired on the EPK version (RAVSUB). [2026-10-26] Real f-factor measured: 0.40 (was 0.5226 carried over from EPK). Per gallon at SG 1.35: 4.87 lb dry (2208g) + ~2902g water. Grolleg version needs far more water than the EPK version did.

[2026-11-13 CORRECTION] f-factor 0.40 -> 0.4302. The 0.40 set on 2026-10-26 was the wrong kind of number (a water-displacement factor). The app needs the dry fraction of the slurry at SG 1.35, which from the same 2026-10-26 readings is 0.430. Effect: NEPK colorant weights mixed between 2026-10-26 and 2026-11-13 were about 7% below the stated recipe percentages (about 93% of the intended colorant). Recipes unchanged; new mixes now weigh out the stated amounts.

## Base Slurry Batch Records

### G2926B (2 batches)
### G2926B-002 -- G2926B
- Date: Jul 18, 2026
- Dry: nullg | Water: nullg | SG: null
- Empirical f factor: 0.404

### G2926B-001 -- G2926B
- Date: Jun 24, 2026
- Dry: 2604g | Water: 1760g | SG: 1.39
- Calculated f factor: 0.5967
- Viscosity: 14.5s
- CMC: 42g
- Epsom: 0g
- Veegum: 0g


### G1214M (1 batch)
### G1214M-001 -- G1214M
- Date: Jul 18, 2026
- Dry: nullg | Water: nullg | SG: null
- Empirical f factor: 0.404


### G3806C (2 batches)
### G3806C-002 -- G3806C
- Date: Nov 13, 2026
- Dry: 2602g | Water: 3010g | SG: 1.36
- Calculated f factor: 0.4541
- CMC: 0g
- Epsom: 0g
- Veegum: 0g
- Notes: [2026-11-13 batch] 1 gal G3806C, no CMC/Veegum. 2602g dry + 3010g water = SG 1.36 (large-volume hydrometer reading; left at 1.36, close enough, will shift as it settles). f-factor here is the app's dry fraction corrected to SG 1.35: 0.4541 (raw dry fraction at 1.36 = 0.4636). Earlier small-sample reading of 1.40 at 2222g water was unreliable; a larger sample read 1.46.

### G3806C-001 -- G3806C
- Date: Jul 12, 2026
- Dry: 2.19g | Water: 2.8g | SG: null
- Calculated f factor: 0.438
- Empirical f factor: 0.438
- Notes: f-factor measured via evaporation method: 5.00g wet sample dried 2 days down to 2.19g dry residue. NOT a standard weigh-dry-then-weigh-total batch -- "water added" above actually reflects water lost to evaporation, not water added during mixing.


### G2926B (2 batches)
### G2926B-002 -- G2926B
- Date: Jul 18, 2026
- Dry: nullg | Water: nullg | SG: null
- Empirical f factor: 0.404

### G2926B-001 -- G2926B
- Date: Jun 24, 2026
- Dry: 2604g | Water: 1760g | SG: 1.39
- Calculated f factor: 0.5967
- Viscosity: 14.5s
- CMC: 42g
- Epsom: 0g
- Veegum: 0g


### G1214M (1 batch)
### G1214M-001 -- G1214M
- Date: Jul 18, 2026
- Dry: nullg | Water: nullg | SG: null
- Empirical f factor: 0.404


### G2934Y (0 batches)
No batches recorded yet.

### G3806C+15Sil (0 batches)
No batches recorded yet.

### RAVSUB (1 batch)
### RAVSUB-001 -- RAVSUB
- Date: Aug 13, 2026
- Dry: 2602g | Water: 2377.12g | SG: 1.35
- Calculated f factor: 0.5226
- Notes: Real measured batch, brought down from an initial thicker mix (SG 1.676, 1105.6g water) by adding 1271.52g more water in increments until hydrometer read 1.35. Total water 2377.12g. Supersedes an earlier calculated-conversion estimate (0.4511) that assumed constant solid volume across dilution -- real measured water needed was 789g less than that model predicted, confirming the calculated approach was not reliable for this recipe.


### FAKECELADON (0 batches)
No batches recorded yet.

### RAVSUB-NEPK (1 batch)
### RAVSUB-NEPK-001 -- RAVSUB-NEPK
- Date: Oct 26, 2026
- Dry: 5205g | Water: 4750g | SG: 1.46
- Calculated f factor: 0.4302
- Notes: First real RAVSUB-NEPK (non-EPK, Grolleg) batch, mixed 2026-10-26, no CMC/Veegum. 5205g dry. Hydrometer readings at confirmed water amounts: 4000g water -> SG 1.525 (f 0.391); 4750g water -> SG 1.46 (f 0.397). f-factor set to 0.40. Replaces the 0.5226 carried over from the EPK version -- Grolleg holds much more water than EPK did. Batch was still being thinned toward 1.35 when logged. [2026-11-13 CORRECTION] fFactor 0.40 -> 0.4302. The 0.40 was a water-displacement factor, not the app's f-factor (dry fraction of the slurry at SG 1.35). Same readings, converted correctly.


## Recent Firing Records

### T11v2 - Nov26 - A
- Recipe: Red Iron Oxide: 9g per 600g, Light Rutile: 12g per 600g
- Base: G2926B | SG: -- | Method: Dip
- Color: Honey Gold
- Finish: Gloss
- Notes: [2026-11-17 photo result] Cedar A, 4-second dip, flat tile. Honey-gold straw with darker amber at the edges. Warmer and stronger than Cedar B despite the shorter dip -- more rutile (2% vs 1.5%) turns the iron golder. Context: bisque was water-dipped before glazing (thinner coat). From now on: damp-wipe only, no water dip.

---

### T11v3 - Nov26 - A
