Repository: Pcane/Cane-Creek-State

File: GLAZE_APP_DATA.md (part 2 of 2)
# GLAZE_APP_DATA.md -- Cane Creek Glaze Studio
- Recipe: Red Iron Oxide: 10.5g per 600g, Light Rutile: 9g per 600g
- Base: G2926B | SG: -- | Method: Dip
- Color: Cream
- Finish: Gloss
- Notes: [2026-11-17 photo result] Cedar B, 8-second dip, flat tile. Pale straw / cream-yellow, even, light speckle. Palest of the three. Context: bisque was water-dipped before glazing (thinner coat). From now on: damp-wipe only, no water dip.

---

### T11v4 - Nov26 - A
- Recipe: Red Iron Oxide: 9g per 600g, Light Rutile: 12g per 600g, Vanadium Yellow: 6g per 600g
- Base: G2926B | SG: -- | Method: Dip
- Color: Honey Gold
- Finish: Gloss
- Notes: [2026-11-17 photo result] Cedar C, flat tile. Mustard / khaki-tan, more opaque and browner than A and B -- the 1% vanadium yellow. Context: bisque was water-dipped before glazing (thinner coat). From now on: damp-wipe only, no water dip.

---

### G49 - Nov26 - A
- Recipe: Nepheline Syenite: 180g per 600g, Ferro Frit 3134: 216g per 600g, Silica: 84g per 600g, EPK Kaolin: 120g per 600g, Spanish Red Iron Oxide: 12g per 600g, Cobalt Oxide: 7.2g per 600g, Light Rutile: 24g per 600g
- Base: G49-base (own base, not G2926B/G1214M/G3806C) | SG: -- | Method: Dip
- Color: Cobalt Blue
- Finish: Gloss
- Notes: [2026-11-17 photo result] 2 dips. Deep variegated navy-indigo with a lighter blue cloud and streaks; brown/amber break on the thin edges. Classic Floating Blue. Peter: remake without EPK (on RAVSUB-NEPK or G3806C) -- G90v2 (G3806C) is already close to that. Context: bisque was water-dipped before glazing (thinner coat). From now on: damp-wipe only, no water dip.

---

### G30v2-RavNEPK - Nov26 - A
- Recipe: Cobalt Oxide: 2.4240000000000004g per 600g, Light Rutile: 12.120000000000001g per 600g
- Base: RAVSUB-NEPK | SG: -- | Method: Dip
- Color: Sky Blue
- Finish: Gloss
- Notes: [2026-11-17 photo result] Pale, milky grey-blue with blotchy streaks -- nothing like the deep blue G30v2 gives on G2926B. Context: bisque was water-dipped before glazing (thinner coat), and this batch was mixed while the RAVSUB-NEPK f-factor was wrong (0.40 instead of 0.43), so it got about 93% of the stated colorant -- both make it paler than the recipe intends. From now on: damp-wipe only, no water dip.

---

### G29v3-RavNEPK - Nov26 - A
- Recipe: Vanadium Yellow: 14.52g per 600g, Spanish Red Iron Oxide: 9.120000000000001g per 600g
- Base: RAVSUB-NEPK | SG: -- | Method: Dip
- Color: Honey Gold
- Finish: Gloss
- Notes: [2026-11-17 photo result] Pale lemon / chartreuse yellow (app has no Yellow option), even, with dark specks. Context: bisque was water-dipped before glazing (thinner coat), and this batch was mixed while the RAVSUB-NEPK f-factor was wrong (0.40 instead of 0.43), so it got about 93% of the stated colorant -- both make it paler than the recipe intends. From now on: damp-wipe only, no water dip.

---

### G113-RavNEPK - Nov26 - A
- Recipe: Chrome Oxide: 1.2000000000000002g per 600g
- Base: RAVSUB-NEPK | SG: -- | Method: Dip
- Color: Off-White
- Finish: Gloss
- Notes: [2026-11-17 photo result] Off-white with a faint grey-green tint; uneven, rippled sheen. Chrome 0.2% barely shows at this thickness. Context: bisque was water-dipped before glazing (thinner coat), and this batch was mixed while the RAVSUB-NEPK f-factor was wrong (0.40 instead of 0.43), so it got about 93% of the stated colorant -- both make it paler than the recipe intends. From now on: damp-wipe only, no water dip.

---

### G111-RavNEPK - Nov26 - A
- Recipe: Cobalt Oxide: 1.2g per 600g
- Base: RAVSUB-NEPK | SG: -- | Method: Dip
- Color: Sky Blue
- Finish: Gloss
- Notes: [2026-11-17 photo result] Milky off-white with only a faint blue cast; the cobalt shows as darker blue streaks where glaze collected at the edges and drips. Thin, uneven coat -- much lighter than intended. Context: bisque was water-dipped before glazing (thinner coat), and this batch was mixed while the RAVSUB-NEPK f-factor was wrong (0.40 instead of 0.43), so it got about 93% of the stated colorant -- both make it paler than the recipe intends. From now on: damp-wipe only, no water dip.

---

### T2S7-RavNEPK - Nov26 - A
- Recipe: Nickel Oxide: 26g per 600g
- Base: RAVSUB-NEPK | SG: -- | Method: Dip
- Color: Olive
- Finish: Gloss
- Notes: [2026-11-17 photo result] Khaki-olive leaning brown rather than green. Darker in the recesses, cream on the raised lines. Context: bisque was water-dipped before glazing (thinner coat), and this batch was mixed while the RAVSUB-NEPK f-factor was wrong (0.40 instead of 0.43), so it got about 93% of the stated colorant -- both make it paler than the recipe intends. From now on: damp-wipe only, no water dip.

---

### T2S7v2-RavNEPK - Nov26 - A
- Recipe: Nickel Oxide: 36g per 600g
- Base: RAVSUB-NEPK | SG: -- | Method: Dip
- Color: Green
- Finish: Gloss
- Notes: [2026-11-17 photo result] Light yellow-green / chartreuse, glossy this time (an earlier tile came out matte). Greener pooling in the recesses, cream raised lines. Lighter and greener than T2S7-RavNEPK at 4.33% nickel, even though this has 6%. Context: bisque was water-dipped before glazing (thinner coat), and this batch was mixed while the RAVSUB-NEPK f-factor was wrong (0.40 instead of 0.43), so it got about 93% of the stated colorant -- both make it paler than the recipe intends. From now on: damp-wipe only, no water dip.

---

### G107-RavNEPK - Nov26 - A
- Recipe: Copper Carbonate: 6g per 600g
- Base: RAVSUB-NEPK | SG: -- | Method: Dip
- Color: Green
- Finish: Gloss
- Notes: [2026-11-17 photo result] Relief tile: glossy pale celadon / sea green. Greener pooling in the recesses and around the circle, white raised lines. Context: bisque was water-dipped before glazing (thinner coat), and this batch was mixed while the RAVSUB-NEPK f-factor was wrong (0.40 instead of 0.43), so it got about 93% of the stated colorant -- both make it paler than the recipe intends. From now on: damp-wipe only, no water dip.

---

### G107-RavNEPK - Nov26 - B
- Recipe: Copper Carbonate: 6g per 600g
- Base: RAVSUB-NEPK | SG: -- | Method: Dip
- Color: Off-White
- Finish: Gloss
- Notes: [2026-11-17 photo result] Flat tile, same glaze as the relief tile: near off-white and speckled, only a very, very faint green tint. Likely the jar was not stirred enough (copper carbonate is heavy and settles fast) plus a thin coat. Context: bisque was water-dipped before glazing (thinner coat), and this batch was mixed while the RAVSUB-NEPK f-factor was wrong (0.40 instead of 0.43), so it got about 93% of the stated colorant -- both make it paler than the recipe intends. From now on: damp-wipe only, no water dip.

---

### T1S5-RavNEPK - Nov26 - A
- Recipe: Cobalt Oxide: 3.264g per 600g
- Base: RAVSUB-NEPK | SG: -- | Method: Dip
- Color: Cobalt Blue
- Finish: Gloss
- Notes: [2026-11-17 photo result] Outer field of a shared tile (center circle = T2S9-RavNEPK). Intense, deep, glossy cobalt blue; fluid and well pooled. Context: bisque was water-dipped before glazing (thinner coat), and this batch was mixed while the RAVSUB-NEPK f-factor was wrong (0.40 instead of 0.43), so it got about 93% of the stated colorant -- both make it paler than the recipe intends. From now on: damp-wipe only, no water dip.

---

### T2S9-RavNEPK - Nov26 - A
- Recipe: Copper Carbonate: 6.75g per 600g
- Base: RAVSUB-NEPK | SG: -- | Method: Dip
- Color: Teal
- Finish: Gloss
- Notes: [2026-11-17 photo result] Center circle of a shared tile with T1S5-RavNEPK (tile labelled "T1S9"; recorded here because the pale aqua-green is copper and T2S9-RavNEPK was made alongside T1S5-RavNEPK -- confirmed with Peter). Glossy pale aqua / sea green. Context: bisque was water-dipped before glazing (thinner coat), and this batch was mixed while the RAVSUB-NEPK f-factor was wrong (0.40 instead of 0.43), so it got about 93% of the stated colorant -- both make it paler than the recipe intends. From now on: damp-wipe only, no water dip.

---

### T1S32-RavNEPK - Nov26 - A
- Recipe: Manganese Dioxide: 18g per 600g
- Base: RAVSUB-NEPK | SG: -- | Method: Dip
- Color: Amber
- Finish: Gloss
- Notes: [2026-11-17 photo result] Transparent amber-caramel. Deep brown in the recesses, honey mid-tones, cream raised lines. Peter: T1S36 (manganese 5%) was the better result. Context: bisque was water-dipped before glazing (thinner coat), and this batch was mixed while the RAVSUB-NEPK f-factor was wrong (0.40 instead of 0.43), so it got about 93% of the stated colorant -- both make it paler than the recipe intends. From now on: damp-wipe only, no water dip.

---

### G21 - Nov26 - A
- Recipe: Spanish Red Iron Oxide: 12.12g per 600g, Light Rutile: 2.424g per 600g
- Base: G2926B | SG: -- | Method: Dip
- Color: Amber
- Finish: Gloss
- Notes: [2026-11-17 photo result] On G2926B. Taupe / very light amber, darker in the recesses, pale on the edges, fine iron speckle. Peter would prefer a very slightly redder, warmer tint. Context: bisque was water-dipped before glazing (thinner coat). From now on: damp-wipe only, no water dip.

---

### T1S24v2-RavNEPK - Nov26 - A
- Recipe: Chrome Oxide: 4.8g per 600g
- Base: RAVSUB-NEPK | SG: -- | Method: Dip
- Color: Olive
- Finish: Gloss
- Notes: [2026-11-17 photo result] Glossy transparent olive/moss green, medium-dark. Darker olive pools in the recesses, cream break on the raised lines. Clean and even. (Tile was labelled "T1S24 NEPK"; recorded as v2 because the 0.5% version was retired on 2026-10-23.) Context: bisque was water-dipped before glazing (thinner coat), and this batch was mixed while the RAVSUB-NEPK f-factor was wrong (0.40 instead of 0.43), so it got about 93% of the stated colorant -- both make it paler than the recipe intends. From now on: damp-wipe only, no water dip.

---

### G47 - Aug26 - A
- Recipe: Copper Carbonate: 4.9g per 600g, Light Rutile: 4.09g per 600g
- Base: G3806C | SG: -- | Method: --
- Fired: Aug 13, 2026 | Door Kiln | Cone 6 -- full melt
- Finish: Gloss
- Rating: Fair
- Notes: Color good, glossy transparent, edge break, light in thin areas -- slightly bubbly.

---

### G88 - Aug26 - A
- Recipe: Cobalt Carbonate: 6g per 600g
- Base: G3806C+15Sil | SG: -- | Method: --
- Fired: Aug 13, 2026 | Door Kiln | Cone 6 -- full melt
- Finish: Gloss
- Rating: Fair
- Notes: Dark blue, glossy transparent, slight edge breaking, bubbly.

---

### G38v3 - Aug26 - A
- Recipe: Light Rutile: 19.392g per 600g, Red Iron Oxide: 6.06g per 600g
- Base: G2926B | SG: -- | Method: --
- Fired: Aug 13, 2026 | Door Kiln | Cone 6 -- full melt
- Finish: Gloss
- Rating: Poor
- Notes: Very light scum look in the center, dark on edges -- not useful.


## Studio Constants
- Bases: G2926B (standard gloss, SG 1.35) and G1214M (chrome-tin only, UNTESTED)
- Firing: Cone 6 oxidation, User 3 (peak 2232F, 15 min hold, drop to 2100F, 30 min hold)
- Benchmark: G21 Dark Brown (RIO 5% + Light Rutile 1% in G2926B)
- Confirmed clean: G11, G16, G21, G24
